Repository: barbagroup/pygbe_lspr_paper

# Computational nanoplasmonics in the quasistatic limit for biosensing applications
**Natalia C. Clementi, Christopher D, Cooper, Lorena A. Barba**

Manuscript source files and reproducibility packages for all the computational results presented in the paper.

> In print, _Phys. Rev. E_. 
> Preprint: https://arxiv.org/abs/1812.10722

## Reproducibility packages archive

Clementi, Natalia C.; D. Cooper, Christopher; Barba, Lorena A. (2019): PyGBe-LSPR—Computational nanoplasmonics for biosensing applications (reproducibility packages). figshare. Collection.
https://doi.org/10.6084/m9.figshare.c.4346156

## Article history

* ArXiv preprint v1 appeared on 12/31/2018.
* Submitted to Comput. Phys. Comm. on 12/31/2018. Desk rejection on 01/14/2019. Editor: "I feel such a (numerical case study is now better placed in a journal of biophysics."
* Second submission to J. Comput. Phys. on 01/20/2019. Desk rejection on 02/02/2019. Editor: "I feel your manuscript is not appropriate for the journal's readership."
Editor offered journal transfer service to ... Comput. Phys. Comm. (!)
Asked EiC to have a second look, giving links to a few papers already published in JCP on the same subject. 
EiC replied that he sent the paper to 3 other executive editors and they all agreed with his original assessment.
* ArXiv preprint v2 appeared on 03/12/2019. Edited for a submission to an APS journal.
* Third submission to _Phys. Rev. E_ on 03/20/2019.
* First round of referee reports received on 05/23/2019. See [Issues](https://github.com/barbagroup/pygbe_lspr_paper/issues) for full referee reports, and our working responses. 
* Revision submitted to PRE on 07/9/2019.
* ArXiv preprint v3 appeared on 07/10/2019.
* Second round of referee reports received on 08/20/2019. See [Issues](https://github.com/barbagroup/pygbe_lspr_paper/issues) for full referee reports, and our working responses. 
* Revision submitted to PRE on 10/1/2019.
* Acceptance decision received on 11/1/2019.

# Reproducibility packages for the article "PyGBe-LSPR—Computational nanoplasmonics for biosensing applications"

`repro_exec_files` : contains executions files to reproduce the data for the article.
 
 *Software specifications:*  
 
 The computations where done inside a Docker container, started using the image generated by the [Dockerfile](https://github.com/barbagroup/pygbe/blob/master/Dockerfile)
 provided in the code repository. The version of the docker file correspond to the `commit a425d657e4983ab7e54f398e5fd08fb71a9060e2`.
 
 In this file you can read find the version of the Operating system, `gcc` compiler, and dependencies. 
 
 `repro_results_plots`: contains the necessary information to reproduce the figures of the paper.
 
  *Software specifications:*
  
  - `Jupyter notebooks` (used by author 4.3.0)
  - `numpy` (used by author 1.15.4)
  - `matplotlib` (used by author 2.2.2)

File: repro_packs/repro_exec_files/repro_dielectrics_data/notebooks_analysis_and_diel_generation/silver_water_raw-data/silver_JC72_ang.txt
# lambda [Ang], refrac_index_real, refrac_index_imag
1878.5484454 1.07 1.212
1916.2936228 1.1  1.232
1952.5070456 1.12 1.255
1993.3150706 1.14 1.277
2032.5278261 1.15 1.296
2073.3143377 1.18 1.312
2119.3879896 1.2  1.325
2163.7730784 1.22 1.336
2214.0035249 1.25 1.342
2262.4853539 1.26 1.344
2313.1380111 1.28 1.357
2370.6347494 1.28 1.367
2426.3052328 1.3  1.378
2489.6425179 1.31 1.389
2551.1151727 1.33 1.393
2615.700367  1.35 1.387
2689.4619825 1.38 1.372
2761.3406992 1.41 1.331
2843.6742521 1.41 1.264
2924.1555989 1.39 1.161
3009.3251795 1.34 0.964
3107.3733683 1.13 0.616
3203.7260308 0.81 0.392
3315.0854918 0.17 0.829
3424.9778286 0.14 1.142
3542.4056398 0.1  1.419
3679.0563025 0.07 1.657
3814.8983813 0.05 1.864
3973.8524806 0.05 2.07
4132.8065798 0.05 2.275
4305.0068539 0.04 2.462
4508.5162689 0.04 2.657
4714.2280378 0.05 2.869
4959.3678957 0.05 3.093
5209.4200586 0.05 3.324
5486.0264333 0.06 3.586
5820.8543377 0.05 3.858
6168.3680295 0.06 4.152
6594.9041167 0.05 4.483
7044.5566701 0.04 4.838
7560.0120362 0.03 5.242
8210.8739996 0.04 5.727
8919.7264312 0.04 6.312
9840.0156662 0.04 6.992
10875.8067889 0.04 7.795
12155.31347   0.09 8.828
13930.8086959 0.13 10.1
16101.8438174 0.15 11.85
19372.5308428 0.24 14.08

File: repro_packs/repro_exec_files/repro_dielectrics_data/notebooks_analysis_and_diel_generation/silver_water_raw-data/silver_JC72_eV.txt
# energy [eV], refrac_index_real, refrac_index_imag
6.60 1.070 1.212
6.47 1.100 1.232
6.35 1.120 1.255
6.22 1.140 1.277
6.10 1.150 1.296
5.98 1.180 1.312
5.85 1.200 1.325
5.73 1.220 1.336
5.60 1.250 1.342
5.48 1.260 1.344
5.36 1.280 1.357
5.23 1.280 1.367
5.11 1.300 1.378
4.98 1.310 1.389
4.86 1.330 1.393
4.74 1.350 1.387
4.61 1.380 1.372
4.49 1.410 1.331
4.36 1.410 1.264
4.24 1.390 1.161
4.12 1.340 0.964
3.99 1.130 0.616
3.87 0.810 0.392
3.74 0.170 0.829
3.62 0.140 1.142
3.50 0.100 1.419
3.37 0.070 1.657
3.25 0.050 1.864
3.12 0.050 2.070
3.00 0.050 2.275
2.88 0.040 2.462
2.75 0.040 2.657
2.63 0.050 2.869
2.50 0.050 3.093
2.38 0.050 3.324
2.26 0.060 3.586
2.13 0.050 3.858
2.01 0.060 4.152
1.88 0.050 4.483
1.76 0.040 4.838
1.64 0.030 5.242
1.51 0.040 5.727
1.39 0.040 6.312
1.26 0.040 6.992
1.14 0.040 7.795
1.02 0.090 8.828
0.89 0.130 10.100
0.77 0.150 11.850
0.64 0.240 14.080

File: repro_packs/repro_exec_files/repro_dielectrics_data/notebooks_analysis_and_diel_generation/silver_water_raw-data/water_HQ72_nm.txt
#lambda [nm], refrac_index_real, refrac_index_imag
200   1.396   1.10E-7
225   1.373   4.90E-8
250   1.362   3.35E-8
275   1.354   2.35E-8
300   1.349   1.60E-8
325   1.346   1.08E-8
350   1.343   6.50E-9
375   1.341   3.50E-9
400   1.339   1.86E-9
425   1.338   1.30E-9
450   1.337   1.02E-9
475   1.336   9.35E-10
500   1.335   1.00E-9
525   1.334   1.32E-9
550   1.333   1.96E-9
575   1.333   3.60E-9
600   1.332   1.09E-8
625   1.332   1.39E-8
650   1.331   1.64E-8
675   1.331   2.23E-8
700   1.331   3.35E-8
725   1.330   9.15E-8
750   1.330   1.56E-7
775   1.330   1.48E-7
800   1.329   1.25E-7
825   1.329   1.82E-7
850   1.329   2.93E-7
875   1.328   3.91E-7
900   1.328   4.86E-7
925   1.328   1.06E-6
950   1.327   2.93E-6
975   1.327   3.48E-6
1000  1.327   2.89E-6
1200  1.324   9.89E-6
1400  1.321   1.38E-4
1600  1.317   8.55E-5
1800  1.312   1.15E-4
2000  1.306   1.10E-3
