Repository: barbagroup/pygbe_lspr_paper

# Computational nanoplasmonics in the quasistatic limit for biosensing applications
**Natalia C. Clementi, Christopher D, Cooper, Lorena A. Barba**

Manuscript source files and reproducibility packages for all the computational results presented in the paper.

> In print, _Phys. Rev. E_. 
> Preprint: https://arxiv.org/abs/1812.10722

## Reproducibility packages archive

Clementi, Natalia C.; D. Cooper, Christopher; Barba, Lorena A. (2019): PyGBe-LSPR—Computational nanoplasmonics for biosensing applications (reproducibility packages). figshare. Collection.
https://doi.org/10.6084/m9.figshare.c.4346156

## Article history

* ArXiv preprint v1 appeared on 12/31/2018.
* Submitted to Comput. Phys. Comm. on 12/31/2018. Desk rejection on 01/14/2019. Editor: "I feel such a (numerical case study is now better placed in a journal of biophysics."
* Second submission to J. Comput. Phys. on 01/20/2019. Desk rejection on 02/02/2019. Editor: "I feel your manuscript is not appropriate for the journal's readership."
Editor offered journal transfer service to ... Comput. Phys. Comm. (!)
Asked EiC to have a second look, giving links to a few papers already published in JCP on the same subject. 
EiC replied that he sent the paper to 3 other executive editors and they all agreed with his original assessment.
* ArXiv preprint v2 appeared on 03/12/2019. Edited for a submission to an APS journal.
* Third submission to _Phys. Rev. E_ on 03/20/2019.
* First round of referee reports received on 05/23/2019.

# Reproducibility execution files

This directory contains four folders with executions files to reproduce the
data for the article: **PyGBe-LSPR—Computational nanoplasmonics for biosensing applications**

- To be able to run the scripts, the user needs to:

1. Install PyGBe. 
Installation can be done from source or with a Docker file. The Docker file and installation instructions are available in the GitHub software repository https://github.com/barbagroup/pygbe

2. Download input data files from [the Zenodo deposit](https://zenodo.org/record/2511600#.XB6o48tKjeQ) and extract in the desired location. (If using a Docker container, the data should be available inside the container.)

**Important note**:
1. When passing the path of the input problem folder to run the scripts, the path must end in `/`:
For example: if `pygbe_lspr_problems` was downloaded in the directory 

`home/Downloads`, then the path will be:

`home/Downloads/pygbe_lspr_problems/`

2. All the files generated by `PyGBe` after running each problem will be saved to `problem_folder/output`.
The output data will be post-processed on-the-fly, and the secondary data saved in your execution folder.
You can safely delete the output folder.

## Directories content description.

**Name of directory**: `repro_dielectrics_data`

`noteboooks_analysis_and_diel_generation`

- Contains three Jupyter notebooks with the analysis of the dielectrics data from the papers that were extracted. These notebooks allowed us to decide the interpolation strategy used to generate the data we needed. 

Notebooks: - `water_data_analysis.ipynb`
           - `silver_data_analysis.ipynb`
           - `bsa_data_analysis.ipynb`

- Contains a Jupyter notebook and a bash script that can both be used to generate the dielectric data used in our computations.

The user can either run the bash script:

`$ bash generate_dielectric_data.sh`

or open the `generate_dielectric_data.ipynb` notebook and press run all.

In both cases the results will be saved under the directory:

`repro_dielectrics_data/dielectrics_data_results/`

The original results used in our simulations are under:

`repro_dielectrics_data/dielectrics_data_results/original`

*Note*: We use experimental data from Johnson and Christy, 1972 (silver) and Hale and Querry, 1972 (water) to perform the interpolation. These data is located under the directory `silver_water_raw_data`. 

**Name of directory**: `repro_BSA_silver_NP_LSPR_response_data`

This folder contains the necessary scripts to reproduce all the
results related to sensitivity calculations. 

* `dielectrics_data/`

This subdirectory contains the dielectric data needed to perform the computations. The reproducible package associated with this data is under `repro_dielectrics_data` directory.

* `Cext_two_bsa_x_results/original` 

This subdirectory contains the original results of the LSPR response of the Silver nanoparticle with no proteins and with the presence of
two BSA at a distance of 1 nm at each side of the x-axis. It also contains a `txt` file reporting the run-time for the problem (all times are in seconds) 

To reproduce this result the user should in the directory scripts and run the following shell command:

`$ python Cext_wave_dist_prot_sensor_x.py -if full_path_where_input_problem_folder_is_located`

In an Nvidia K40c GPU card the run-time is approximately 6 hours.

After running the script the user can find the results in the directory

`Cext_two_bsa_x_results/`

File: repro_packs/repro_results_data/repro_dielectrics_data/notebooks_analysis_and_diel_generation/silver_water_raw-data/silver_JC72_nm.txt
# lambda [nm], refrac_index_real, refrac_index_imag
187.85484454 1.070e+00 1.212e+00
191.62936228 1.100e+00 1.232e+00
195.25070456 1.120e+00 1.255e+00
199.33150706 1.140e+00 1.277e+00
203.25278261 1.150e+00 1.296e+00
207.33143377 1.180e+00 1.312e+00
211.93879896 1.200e+00 1.325e+00
216.37730784 1.220e+00 1.336e+00
221.40035249 1.250e+00 1.342e+00
226.24853539 1.260e+00 1.344e+00
231.31380111 1.280e+00 1.357e+00
237.06347494 1.280e+00 1.367e+00
242.63052328 1.300e+00 1.378e+00
248.96425179 1.310e+00 1.389e+00
255.11151727 1.330e+00 1.393e+00
261.57003670 1.350e+00 1.387e+00
268.94619825 1.380e+00 1.372e+00
276.13406992 1.410e+00 1.331e+00
284.36742521 1.410e+00 1.264e+00
292.41555989 1.390e+00 1.161e+00
300.93251795 1.340e+00 9.640e-01
310.73733683 1.130e+00 6.160e-01
320.37260308 8.100e-01 3.920e-01
331.50854918 1.700e-01 8.290e-01
342.49778286 1.400e-01 1.142e+00
354.24056398 1.000e-01 1.419e+00
367.90563025 7.000e-02 1.657e+00
381.48983813 5.000e-02 1.864e+00
397.38524806 5.000e-02 2.070e+00
413.28065798 5.000e-02 2.275e+00
430.50068539 4.000e-02 2.462e+00
450.85162689 4.000e-02 2.657e+00
471.42280378 5.000e-02 2.869e+00
495.93678957 5.000e-02 3.093e+00
520.94200586 5.000e-02 3.324e+00
548.60264333 6.000e-02 3.586e+00
582.08543377 5.000e-02 3.858e+00
616.83680295 6.000e-02 4.152e+00
659.49041167 5.000e-02 4.483e+00
704.45566701 4.000e-02 4.838e+00
756.00120362 3.000e-02 5.242e+00
821.08739996 4.000e-02 5.727e+00
891.97264312 4.000e-02 6.312e+00
984.00156662 4.000e-02 6.992e+00
1087.58067889 4.000e-02 7.795e+00
1215.53134700 9.000e-02 8.828e+00
1393.08086959 1.300e-01 1.010e+01
1610.18438174 1.500e-01 1.185e+01
1937.25308428 2.400e-01 1.408e+01
