Repository: barbagroup/pygbe_lspr_paper

# Computational nanoplasmonics in the quasistatic limit for biosensing applications
**Natalia C. Clementi, Christopher D, Cooper, Lorena A. Barba**

Manuscript source files and reproducibility packages for all the computational results presented in the paper.

> In print, _Phys. Rev. E_. 
> Preprint: https://arxiv.org/abs/1812.10722

## Reproducibility packages archive

Clementi, Natalia C.; D. Cooper, Christopher; Barba, Lorena A. (2019): PyGBe-LSPR—Computational nanoplasmonics for biosensing applications (reproducibility packages). figshare. Collection.
https://doi.org/10.6084/m9.figshare.c.4346156

## Article history

* ArXiv preprint v1 appeared on 12/31/2018.
* Submitted to Comput. Phys. Comm. on 12/31/2018. Desk rejection on 01/14/2019. Editor: "I feel such a (numerical case study is now better placed in a journal of biophysics."
* Second submission to J. Comput. Phys. on 01/20/2019. Desk rejection on 02/02/2019. Editor: "I feel your manuscript is not appropriate for the journal's readership."
Editor offered journal transfer service to ... Comput. Phys. Comm. (!)
Asked EiC to have a second look, giving links to a few papers already published in JCP on the same subject. 
EiC replied that he sent the paper to 3 other executive editors and they all agreed with his original assessment.
* ArXiv preprint v2 appeared on 03/12/2019. Edited for a submission to an APS journal.
* Third submission to _Phys. Rev. E_ on 03/20/2019.
* First round of referee reports received on 05/23/2019.

# Reproducibility execution files

This directory contains four folders with executions files to reproduce the
data for the article: **PyGBe-LSPR—Computational nanoplasmonics for biosensing applications**

- To be able to run the scripts, the user needs to:

1. Install PyGBe. 
Installation can be done from source or with a Docker file. The Docker file and installation instructions are available in the GitHub software repository https://github.com/barbagroup/pygbe

2. Download input data files from [the Zenodo deposit](https://zenodo.org/record/2511600#.XB6o48tKjeQ) and extract in the desired location. (If using a Docker container, the data should be available inside the container.)

**Important note**:
1. When passing the path of the input problem folder to run the scripts, the path must end in `/`:
For example: if `pygbe_lspr_problems` was downloaded in the directory 

`home/Downloads`, then the path will be:

`home/Downloads/pygbe_lspr_problems/`

2. All the files generated by `PyGBe` after running each problem will be saved to `problem_folder/output`.
The output data will be post-processed on-the-fly, and the secondary data saved in your execution folder.
You can safely delete the output folder.

## Directories content description.

**Name of directory**: `repro_dielectrics_data`

`noteboooks_analysis_and_diel_generation`

- Contains three Jupyter notebooks with the analysis of the dielectrics data from the papers that were extracted. These notebooks allowed us to decide the interpolation strategy used to generate the data we needed. 

Notebooks: - `water_data_analysis.ipynb`
           - `silver_data_analysis.ipynb`
           - `bsa_data_analysis.ipynb`

- Contains a Jupyter notebook and a bash script that can both be used to generate the dielectric data used in our computations.

The user can either run the bash script:

`$ bash generate_dielectric_data.sh`

or open the `generate_dielectric_data.ipynb` notebook and press run all.

In both cases the results will be saved under the directory:

`repro_dielectrics_data/dielectrics_data_results/`

The original results used in our simulations are under:

`repro_dielectrics_data/dielectrics_data_results/original`

*Note*: We use experimental data from Johnson and Christy, 1972 (silver) and Hale and Querry, 1972 (water) to perform the interpolation. These data is located under the directory `silver_water_raw_data`. 

**Name of directory**: `repro_BSA_silver_NP_LSPR_response_data`

This folder contains the necessary scripts to reproduce all the
results related to sensitivity calculations. 

* `dielectrics_data/`

This subdirectory contains the dielectric data needed to perform the computations. The reproducible package associated with this data is under `repro_dielectrics_data` directory.

* `Cext_two_bsa_x_results/original` 

This subdirectory contains the original results of the LSPR response of the Silver nanoparticle with no proteins and with the presence of
two BSA at a distance of 1 nm at each side of the x-axis. It also contains a `txt` file reporting the run-time for the problem (all times are in seconds) 

To reproduce this result the user should in the directory scripts and run the following shell command:

`$ python Cext_wave_dist_prot_sensor_x.py -if full_path_where_input_problem_folder_is_located`

In an Nvidia K40c GPU card the run-time is approximately 6 hours.

After running the script the user can find the results in the directory

`Cext_two_bsa_x_results/`

File: repro_packs/repro_results_data/repro_dielectrics_data/notebooks_analysis_and_diel_generation/silver_water_raw-data/water_HQ72_ang.txt
#lambda [Ang], refrac_index_real, refrac_index_imag
2000   1.396   1.10E-7
2250   1.373   4.90E-8
2500   1.362   3.35E-8
2750   1.354   2.35E-8
3000   1.349   1.60E-8
3250   1.346   1.08E-8
3500   1.343   6.50E-9
3750   1.341   3.50E-9
4000   1.339   1.86E-9
4250   1.338   1.30E-9
4500   1.337   1.02E-9
4750   1.336   9.35E-10
5000   1.335   1.00E-9
5250   1.334   1.32E-9
5500   1.333   1.96E-9
5750   1.333   3.60E-9
6000   1.332   1.09E-8
6250   1.332   1.39E-8
6500   1.331   1.64E-8
6750   1.331   2.23E-8
7000   1.331   3.35E-8
7250   1.330   9.15E-8
7500   1.330   1.56E-7
7750   1.330   1.48E-7
8000   1.329   1.25E-7
8250   1.329   1.82E-7
8500   1.329   2.93E-7
8750   1.328   3.91E-7
9000   1.328   4.86E-7
9250   1.328   1.06E-6
9500   1.327   2.93E-6
9750   1.327   3.48E-6
10000  1.327   2.89E-6
12000  1.324   9.89E-6
14000  1.321   1.38E-4
16000  1.317   8.55E-5
18000  1.312   1.15E-4
20000  1.306   1.10E-3
